Repository: 000xx/frontier

# Frontier

The frontier of science and technology, in numbers. This repository is the data backend: every tracked frontier, its records, its sources, and the papers and news that explain it.

## Layout

```
data/
  domains.yaml          the 22 domains and their subfields
  chart-shapes.yaml     the chart shapes a frontier can use
  frontiers/<domain>/<frontier-id>.yaml   one file per frontier
  datasets/<dataset-id>/                  copies of source datasets, with a NOTICE for each
schema/frontier.schema.json              the format every frontier file must follow
scripts/validate.py                      checks every file; run before committing
scripts/import_*.py                      rebuild a frontier's records from its dataset
```

## What a frontier file holds

| Field | What it is |
| --- | --- |
| `metric` | What is measured, its unit, which direction is progress, and any hard limit or target |
| `chart` | The primary chart shape and any secondary ones |
| `series` | Named lines on the chart, such as one per technology |
| `sources` | Where the data comes from; one is marked `primary` |
| `records` | Record results as published by the source, with date, holder, conditions, status and source |
| `events` | Progress that doesn't move the number: papers, milestones, setbacks, retractions |
| `reading` | The "start here" ladder: 5 minutes, 1 hour, deep |
| `update` | How often to check, and when it was last checked |

Every record carries a status: `claimed`, `peer_reviewed`, `confirmed` or `retracted`. Nothing reaches the site without a source.

## Data credits

Each dataset folder has a NOTICE.md with its source's terms and the credit line the site must show. Solar cell records: data courtesy of the National Laboratory of the Rockies (U.S. Department of Energy / NLR / Alliance for Energy Innovation).

## How updates work

1. A scheduled update run checks each frontier whose cadence is due, starting with its primary source.
2. It opens a pull request with new records and events, each linked to its source. It never pushes to `main` directly.
3. The validation check runs on the pull request.
4. A human reviews and merges. Merging is the moment a record becomes public.

Even when nothing changed, the run updates `last_checked`, so the site can show how fresh each frontier is. The weekly validation run lists frontiers that are overdue.

## Run the checks locally

```
pip install -r requirements.txt
python scripts/validate.py
```

## Adding a frontier

Copy an existing file into `data/frontiers/<domain>/`, rename it to the new id, and fill it in. New frontiers start as `status: draft` and go `live` once their record history and reading list are complete.

The full list of planned frontiers and the build order are in the planning doc.

File: data/frontiers/energy/solar-cell-efficiency.yaml (part 1 of 4)
# Series and records are generated by scripts/import_nlr_cell_efficiency.py.
# Edit the other fields by hand; edit the dataset, not the records, for record changes.
id: solar-cell-efficiency
title: Solar cell efficiency
domain: energy
subfield: Solar
status: draft
summary: The highest certified share of sunlight that a solar cell turns into electricity, tracked separately
  for each cell technology. It is the longest-running and best-verified record table in clean energy.
metric:
  name: Conversion efficiency
  unit: '%'
  direction: higher
  scale: linear
  explainer: 'Efficiency is the share of the sunlight''s energy hitting a cell that comes out as electricity.
    Records only count when an independent test lab measures the cell under standard conditions (a fixed
    light spectrum and a cell temperature of 25 °C), so results from different labs can be compared. Different
    technologies are tracked separately because they have different ceilings: cells that stack several
    light-absorbing layers can go far higher than a single layer of silicon.'
chart:
  primary: record-chart
  secondary:
  - baton-chart
  - limit-bar
  - lab-to-world-gap
series:
- id: iii-v-multijunction-cells-concentrator
  label: Concentrator
  group: III-V Multijunction Cells
- id: iii-v-multijunction-cells-three-junction-or-more-non-concentrator
  label: Three-junction or more (non-concentrator)
  group: III-V Multijunction Cells
- id: iii-v-multijunction-cells-two-junction-non-concentrator
  label: Two-junction (non-concentrator)
  group: III-V Multijunction Cells
- id: single-junction-gaas-concentrator
  label: Concentrator
  group: Single-Junction GaAs
- id: single-junction-gaas-single-crystal
  label: Single crystal
  group: Single-Junction GaAs
- id: single-junction-gaas-thin-film-crystal
  label: Thin-film crystal
  group: Single-Junction GaAs
- id: crystalline-si-cells-multicrystalline
  label: Multicrystalline
  group: Crystalline Si Cells
- id: crystalline-si-cells-silicon-heterostructures-hit
  label: Silicon heterostructures (HIT)
  group: Crystalline Si Cells
- id: crystalline-si-cells-single-crystal-concentrator
  label: Single crystal (concentrator)
  group: Crystalline Si Cells
- id: crystalline-si-cells-single-crystal-non-concentrator
  label: Single crystal (non-concentrator)
  group: Crystalline Si Cells
- id: crystalline-si-cells-thin-film-crystal
  label: Thin-film crystal
  group: Crystalline Si Cells
- id: thin-film-technologies-amorphous-si-h-stabilized
  label: Amorphous Si:H (stabilized)
  group: Thin-Film Technologies
- id: thin-film-technologies-cigs
  label: CIGS
  group: Thin-Film Technologies
- id: thin-film-technologies-cigs-concentrator
  label: CIGS (concentrator)
  group: Thin-Film Technologies
- id: thin-film-technologies-cdte
  label: CdTe
  group: Thin-Film Technologies
- id: emerging-pv-cztsse-cells
  label: CZTSSe cells
  group: Emerging PV
- id: emerging-pv-dye-sensitized-cells
  label: Dye-sensitized cells
  group: Emerging PV
- id: emerging-pv-organic-cells
  label: Organic cells
  group: Emerging PV
- id: emerging-pv-organic-tandem-cells
  label: Organic tandem cells
  group: Emerging PV
- id: emerging-pv-perovskite-cells
  label: Perovskite cells
  group: Emerging PV
- id: emerging-pv-perovskite-tandem-cells
  label: Perovskite tandem cells
  group: Emerging PV
- id: emerging-pv-quantum-dot-cells
  label: Quantum dot cells
  group: Emerging PV
- id: hybrid-tandems-iii-v-cis
  label: III-V/CIS
  group: Hybrid Tandems
- id: hybrid-tandems-iii-v-si
  label: III-V/Si
  group: Hybrid Tandems
- id: hybrid-tandems-perovskite-cigs
  label: Perovskite/CIGS
  group: Hybrid Tandems
- id: hybrid-tandems-perovskite-organic
  label: Perovskite/Organic
  group: Hybrid Tandems
- id: hybrid-tandems-perovskite-si
  label: Perovskite/Si
  group: Hybrid Tandems
update:
  cadence: monthly
  last_checked: '2026-11-22'
  notes: 'Records come from the NLR data table (data/datasets/nlr-cell-efficiency), last modified by NLR
    on 2026-08-14. To update: check whether NLR has published a newer file, regenerate records.csv, then
    run scripts/import_nlr_cell_efficiency.py. Still to add: the theoretical single-junction limit with
    a citation, and the reading list.'
sources:
- id: nlr-data-table
  name: NLR Best Research-Cell Efficiency data table
  url: https://www.nlr.gov/docs/libraries/pv/cell-efficiency-data-table.xlsx
  kind: dataset
  primary: true
  notes: Every certified record cell since 1976, as charted by the National Laboratory of the Rockies
    (formerly NREL). Free to use and copy with credit to DOE/NLR/Alliance; see data/datasets/nlr-cell-efficiency/NOTICE.md.
- id: nlr-chart
  name: NLR Best Research-Cell Efficiency Chart
  url: https://www.nlr.gov/pv/cell-efficiency
  kind: dataset
  notes: Chart page. Only results confirmed by independent, recognized test labs (NLR, AIST, JRC-ESTI,
    Fraunhofer ISE and others) under standard test conditions are included.
- id: pv-magazine-2024-04
  name: 'pv magazine USA: NREL updates interactive chart of solar cell efficiency (April 2024)'
  url: https://pv-magazine-usa.com/2024/04/24/nrel-updates-interactive-chart-of-solar-cell-efficiency-2
  kind: news
- id: pv-magazine-2022-11
  name: 'pv magazine USA: NREL updates interactive chart of solar cell efficiency (November 2022)'
  url: https://pv-magazine-usa.com/2022/11/22/nrel-updates-interactive-chart-of-solar-cell-efficiency/
  kind: news
records:
- date: '1976-01-01'
  value: 0.6
  series: thin-film-technologies-amorphous-si-h-stabilized
  holder: RCA
  conditions: Heterojunction (adj for total area); 0.2 cm²
  status: confirmed
  source: nlr-data-table
  note: NLR record 00001
- date: '1976-01-01'
  value: 8.874
  series: thin-film-technologies-cdte
  holder: Matsushita
  conditions: CdS/CdTe (70 mW/cm2) [NASA]; 0.9 cm²
  status: confirmed
  source: nlr-data-table
  note: NLR record 00002
- date: '1976-08-01'
  value: 5.757
  series: thin-film-technologies-cigs
  holder: University of Maine
  conditions: CdS/CuInSe2/Au-Zn (AM1 NASA); 1.2 cm²
  status: confirmed
  source: nlr-data-table
  note: NLR record 00003
- date: '1977-02-01'
  value: 22.2285
  series: single-junction-gaas-single-crystal
  holder: IBM/ TJ Watson Research Center
  conditions: Measured under 93.9 mW/cm2 AM1 at NASA; measured by NASA
  status: confirmed
  source: nlr-data-table
  note: NLR record 00004
- date: '1977-04-01'
  value: 13.938
  series: crystalline-si-cells-single-crystal-non-concentrator
  holder: Mobil Solar
  conditions: EFG [NASA]; 1.01 cm²
  status: confirmed
  source: nlr-data-table
  note: NLR record 00005
- date: '1977-05-01'
  value: 6.767
  series: thin-film-technologies-cigs
  holder: University of Maine
  conditions: CdS/CuInSe2/Au-Zn (AM1 NASA); 1.2 cm²
  status: confirmed
  source: nlr-data-table
  note: NLR record 00006
- date: '1978-01-01'
  value: 1.2
  series: thin-film-technologies-amorphous-si-h-stabilized
  holder: RCA
  conditions: Glow-discharge a-Si:H, heterojunction (adj for total area); 0.25 cm²
  status: confirmed
  source: nlr-data-table
  note: NLR record 00007
- date: '1978-02-01'
  value: 15.049
  series: crystalline-si-cells-single-crystal-non-concentrator
  holder: RCA
  conditions: AM1 [NASA] 100.3 mW/cm2; 1.02 cm²
  status: confirmed
  source: nlr-data-table
  note: NLR record 00008
- date: '1979-02-01'
  value: 2.4
  series: thin-film-technologies-amorphous-si-h-stabilized
  holder: RCA
  conditions: Glass-covered, p-i-n (adj for total area); 0.25 cm²
  status: confirmed
  source: nlr-data-table
  note: NLR record 00009
- date: '1979-11-01'
  value: 9.027
  series: thin-film-technologies-cdte
  holder: Monosolar
  conditions: CdS/CdHgTe (~4%Hg) [NASA]; 0.48 cm²
  status: confirmed
  source: nlr-data-table
  note: NLR record 00010
- date: '1979-12-01'
  value: 7.474
  series: thin-film-technologies-cigs
  holder: Boeing
  conditions: CdS/CuInSe2 3-source deposition (NASA); 1.02 cm²
  status: confirmed
  source: nlr-data-table
  note: NLR record 00011
- date: '1980-01-01'
  value: 16.059
  series: crystalline-si-cells-single-crystal-non-concentrator
  holder: Sandia National Laboratory
  conditions: Back surface field p+-n-n+ AM1 [Sandia]; 2 cm²
  status: confirmed
  source: nlr-data-table
  note: NLR record 00012
- date: '1980-01-01'
  value: 3.1
  series: thin-film-technologies-amorphous-si-h-stabilized
  holder: RCA
  conditions: p-i-n (adj for total area); 1.45 cm²
  status: confirmed
  source: nlr-data-table
  note: NLR record 00013
- date: '1980-05-01'
  value: 9.2004
  series: thin-film-technologies-cdte
  holder: Kodak
  conditions: Au/CdTe/CdS/ITO/glass (90mW/cm2)
  status: confirmed
  source: nlr-data-table
  note: NLR record 00014
- date: '1980-09-01'
  value: 9.6253
  series: thin-film-technologies-cigs
  holder: Boeing
  conditions: CdS/CuInSe2 (AM1 100 mW/cm2); 1.02 cm²
  status: confirmed
  source: nlr-data-table
  note: NLR record 00015
- date: '1981-02-01'
  value: 3.37
  series: thin-film-technologies-amorphous-si-h-stabilized
  holder: RCA
  conditions: p-i-n (adj for total area); 1.6 cm²
  status: confirmed
  source: nlr-data-table
  note: NLR record 00016
- date: '1981-03-01'
  value: 10.1101
  series: thin-film-technologies-cigs
  holder: Boeing
  conditions: CdZnS/CuInSe2 (AM1 100mW/cm2); 1.02 cm²
  status: confirmed
  source: nlr-data-table
  note: NLR record 00017
- date: '1981-09-01'
  value: 10.71
  series: thin-film-technologies-cdte
  holder: Kodak
  conditions: Au/CdTe/CdS/ITO/glass (90mW/cm2)
  status: confirmed
  source: nlr-data-table
  note: NLR record 00018
- date: '1982-02-01'
  value: 10.504
  series: thin-film-technologies-cigs
  holder: Boeing
  conditions: CdZnS/CunSe2 (101.5 mW/cm2); 1 cm²
  status: confirmed
  source: nlr-data-table
  note: NLR record 00019
- date: '1982-03-01'
  value: 4.2
  series: thin-film-technologies-amorphous-si-h-stabilized
  holder: RCA
  conditions: p-i-n (adj for total area); 0.4 cm²
  status: confirmed
  source: nlr-data-table
  note: NLR record 00020
- date: '1982-11-01'
  value: 16.665
  series: crystalline-si-cells-single-crystal-non-concentrator
  holder: Westinghouse
  conditions: AM1 Monocrystalline; 1.004 cm²
  status: confirmed
  source: nlr-data-table
  note: NLR record 00021
- date: '1982-12-01'
  value: 16.4
  series: iii-v-multijunction-cells-concentrator
  holder: North Carolina State University
  conditions: AlGaAs-GaAs tandem (IEEE PVSC, 1981, pp. 21-26)
  status: confirmed
  source: nlr-data-table
  note: NLR record 00022
- date: '1983-02-01'
  value: 5.5
  series: thin-film-technologies-amorphous-si-h-stabilized
  holder: RCA
  conditions: p-i-n (adj for total area); 0.02 cm²
  status: confirmed
  source: nlr-data-table
  note: NLR record 00023
- date: '1983-05-01'
  value: 18.382
  series: crystalline-si-cells-single-crystal-non-concentrator
  holder: ARCO
  conditions: AM1 Monocrystalline; 1 cm²
  status: confirmed
  source: nlr-data-table
  note: NLR record 00024
- date: '1983-07-01'
  value: 11.22
  series: thin-film-technologies-cdte
  holder: Kodak
  conditions: Au/CdTe/CdS/ITO/glass (90mW/cm2)
  status: confirmed
  source: nlr-data-table
  note: NLR record 00025
- date: '1983-10-28'
  value: 18.887
  series: crystalline-si-cells-single-crystal-non-concentrator
  holder: UNSW
  conditions: AM1 MINP; 4.01 cm²
  status: confirmed
  source: nlr-data-table
  note: NLR record 00026
- date: '1983-12-22'
  value: 19.2607
  series: crystalline-si-cells-single-crystal-non-concentrator
  holder: UNSW
  conditions: AM, MINP; 4.068 cm²
  status: confirmed
  source: nlr-data-table
  note: NLR record 00027
- date: '1984-01-01'
  value: 15.15
  series: crystalline-si-cells-multicrystalline
  holder: Solarex
  conditions: Semicrystalline cast [Sandia]; 4 cm²
  status: confirmed
  source: nlr-data-table
  note: NLR record 00028
- date: '1984-02-01'
  value: 11.373
  series: thin-film-technologies-cdte
  holder: Kodak
  conditions: Au/CdTe/CdS/ITO/glass (90mW/cm2)
  status: confirmed
  source: nlr-data-table
  note: NLR record 00029
- date: '1984-11-01'
  value: 10.908
  series: thin-film-technologies-cigs
  holder: Boeing
  conditions: CdZnS/CuInSe2; 1.074 cm²
  status: confirmed
  source: nlr-data-table
  note: NLR record 00030
- date: '1985-02-01'
  value: 15.756
  series: crystalline-si-cells-multicrystalline
  holder: Solarex
  conditions: Semicrystalline cast [Sandia]; 4 cm²
  status: confirmed
  source: nlr-data-table
  note: NLR record 00031
- date: '1985-04-01'
  value: 19.7051
  series: crystalline-si-cells-single-crystal-non-concentrator
  holder: Spire
  conditions: Conventional p-n cell; 4.02 cm²
  status: confirmed
  source: nlr-data-table
  note: NLR record 00032
- date: '1985-05-21'
  value: 19.998
  series: crystalline-si-cells-single-crystal-non-concentrator
  holder: UNSW
  conditions: AM1; 3.99 cm²
  status: confirmed
  source: nlr-data-table
  note: NLR record 00033
- date: '1985-09-01'
  value: 18.988
  series: crystalline-si-cells-single-crystal-non-concentrator
  holder: Spire
  conditions: Conventional p-n cell (not a record); 4.02 cm²
  status: confirmed
  source: nlr-data-table
  note: NLR record 00034
- date: '1985-10-15'
  value: 20.2
  series: crystalline-si-cells-single-crystal-non-concentrator
  holder: UNSW
  conditions: 4.02 cm²
  status: confirmed
  source: nlr-data-table
  note: NLR record 00035
- date: '1985-12-11'
  value: 20.301
  series: crystalline-si-cells-single-crystal-non-concentrator
  holder: UNSW
  conditions: 4.01 cm²
  status: confirmed
  source: nlr-data-table
  note: NLR record 00036
- date: '1986-02-01'
  value: 7.5
  series: thin-film-technologies-amorphous-si-h-stabilized
  holder: Solarex
  conditions: (stabilized; initial efficiency 11.9%) 2-junction; 0.758 cm²
  status: confirmed
  source: nlr-data-table
  note: NLR record 00037
- date: '1986-02-01'
  value: 11.5645
  series: thin-film-technologies-cigs
  holder: ARCO
  conditions: ZnO/(Cd,Zn)S/CuIn(S,Se)2; 2.4 cm²
  status: confirmed
  source: nlr-data-table
  note: NLR record 00038
- date: '1986-02-01'
  value: 11.5645
  series: thin-film-technologies-cigs
  holder: ARCO
  conditions: ZnO/(Cd,Zn)S/CuIn(S,Se)2; 2.4 cm²
  status: confirmed
  source: nlr-data-table
  note: NLR record 00039
- date: '1986-02-07'
  value: 20.604
  series: crystalline-si-cells-single-crystal-non-concentrator
  holder: UNSW
  conditions: ASTM-85; 4.02 cm²
  status: confirmed
  source: nlr-data-table
  note: NLR record 00040
- date: '1986-06-15'
  value: 20.705
  series: crystalline-si-cells-single-crystal-non-concentrator
  holder: UNSW
  conditions: PESC; 1.01 cm²
  status: confirmed
  source: nlr-data-table
  note: NLR record 00041
- date: '1986-07-30'
  value: 20.806
  series: crystalline-si-cells-single-crystal-non-concentrator
  holder: UNSW
  conditions: ASTM-86; 4.006 cm²
  status: confirmed
  source: nlr-data-table
  note: NLR record 00042
- date: '1986-08-01'
  value: 19.089
  series: crystalline-si-cells-single-crystal-concentrator
  holder: UNSW
  conditions: Si - laser grooved; 46.9 cm²
  status: confirmed
  source: nlr-data-table
  note: NLR record 00043
- date: '1987-04-01'
  value: 11.5
  series: thin-film-technologies-amorphous-si-h-stabilized
  holder: Solarex
  conditions: a-Si thin film; 1.08 cm² aperture area; measured by NREL
  status: confirmed
  source: nlr-data-table
  note: NLR record 00044
- date: '1987-05-01'
  value: 26.765
  series: crystalline-si-cells-single-crystal-concentrator
  holder: Stanford
  conditions: 0.15 cm² designated illumination area; 140 suns; measured by Sandia
  status: confirmed
  source: nlr-data-table
  note: NLR record 00045
- date: '1987-06-01'
  value: 22.119
  series: crystalline-si-cells-single-crystal-non-concentrator
  holder: Stanford
  conditions: Point Contact [Sandia]; 0.152 cm²
  status: confirmed
  source: nlr-data-table
  note: NLR record 00046
- date: '1988-03-01'
  value: 17.6
  series: iii-v-multijunction-cells-concentrator
  holder: Varian
  conditions: AlGaAs-GaAs tandem
  status: confirmed
  source: nlr-data-table
  note: NLR record 00048
- date: '1988-04-01'
  value: 27.9125
  series: single-junction-gaas-concentrator
  holder: Varian
  conditions: Prism cover; 0.126 cm² designated illumination area; 205 suns; measured by Sandia
  status: confirmed
  source: nlr-data-table
  note: NLR record 00049
- date: '1988-06-01'
  value: 11.817
  series: thin-film-technologies-cigs
  holder: ARCO
  conditions: ZnO/(Cd,Zn)S/CuIn(S,Se)2; 2.4 cm²; measured by NREL
  status: confirmed
  source: nlr-data-table
  note: NLR record 00051
- date: '1988-08-01'
  value: 28.2
  series: single-junction-gaas-concentrator
  holder: Varian
  conditions: ENTECH cover recalibrated; 0.203 cm² designated illumination area; 216 suns; uncertainty
    ±1%; measured by Sandia
  status: confirmed
  source: nlr-data-table
  note: NLR record 00052
- date: '1988-08-01'
  value: 26.6
  series: single-junction-gaas-concentrator
  holder: Varian
  conditions: GaAs under very high concentration; 0.203 cm² designated illumination area; 1000 suns; uncertainty
    ±1%; measured by Sandia
  status: confirmed
  source: nlr-data-table
  note: NLR record 00053
- date: '1988-09-01'
  value: 29.6
  series: hybrid-tandems-iii-v-si
  holder: Sandia National Laboratory
  conditions: GaAs/Si mech. Stack; 0.317 cm² designated illumination area; 350 suns; measured by Sandia
  status: confirmed
  source: nlr-data-table
  note: NLR record 00054
- date: '1988-09-01'
  value: 12.625
  series: thin-film-technologies-cigs
  holder: Boeing
  conditions: ZnO/CdS/Cu(In,Ga)Se2; 0.987 cm²; measured by NREL
  status: confirmed
  source: nlr-data-table
  note: NLR record 00055
- date: '1988-10-01'
  value: 11.5056
  series: thin-film-technologies-cdte
  holder: AMETEK
  conditions: Glass/SnO2/CdS/CdTe; 1.068 cm²; measured by NREL
  status: confirmed
  source: nlr-data-table
  note: NLR record 00056
- date: '1988-12-01'
  value: 15.049
  series: crystalline-si-cells-thin-film-crystal
  holder: AstroPower
  conditions: 1.02 cm² aperture area; measured by Sandia
  status: confirmed
  source: nlr-data-table
  note: NLR record 00057
- date: '1989-01-01'
  value: 9.7
  series: thin-film-technologies-amorphous-si-h-stabilized
  holder: ARCO
  conditions: p-i-n (stablized); 3.969 cm²
  status: confirmed
  source: nlr-data-table
  note: NLR record 00058
- date: '1989-03-01'
  value: 27.6
  series: iii-v-multijunction-cells-two-junction-non-concentrator
  holder: Varian
  conditions: GaAlAs/GaAs, monolithic; 0.5 cm² total area; measured by NREL
  status: confirmed
  source: nlr-data-table
  note: NLR record 00059
- date: '1989-03-01'
  value: 24.644
  series: single-junction-gaas-single-crystal
  holder: Varian
  conditions: GaAs with AlGaAs window; 4 cm²; measured by NREL
  status: confirmed
  source: nlr-data-table
  note: NLR record 00060
- date: '1989-03-01'
  value: 24.543
  series: single-junction-gaas-single-crystal
  holder: ASEC
  conditions: GaAs (Ge substrate) AlGaAs window; 4 cm² total area; measured by NREL
  status: confirmed
  source: nlr-data-table
  note: NLR record 00061
- date: '1989-05-01'
  value: 12.546
  series: thin-film-technologies-cdte
  holder: Photon Energy
  conditions: Glass/SnO2/CdS/CdTe; 0.313 cm²; measured by NREL
  status: confirmed
  source: nlr-data-table
  note: NLR record 00062
- date: '1989-06-01'
  value: 24.1
  series: iii-v-multijunction-cells-concentrator
  holder: Spire
  conditions: AlGaAs-GaAs tandem 40x
  status: confirmed
  source: nlr-data-table
  note: NLR record 00063
- date: '1989-08-01'
  value: 17.473
  series: crystalline-si-cells-multicrystalline
  holder: UNSW
  conditions: UNSW PESC; 4.12 cm² total area; measured by NREL
  status: confirmed
  source: nlr-data-table
  note: NLR record 00064
- date: '1989-08-01'
  value: 27.3
  series: iii-v-multijunction-cells-two-junction-non-concentrator
  holder: NREL
  conditions: GaInP/GaAs, monolithic; 0.25 cm² total area; measured by NREL
  status: confirmed
  source: nlr-data-table
  note: NLR record 00065
- date: '1989-10-01'
  value: 32.6
  series: iii-v-multijunction-cells-concentrator
  holder: Boeing
  conditions: GaAs/GaSb, mech. Stack; 0.053 cm² designated illumination area; 100 suns; measured by Sandia
  status: confirmed
  source: nlr-data-table
  note: NLR record 00066
- date: '1989-11-01'
  value: 25.8
  series: hybrid-tandems-iii-v-cis
  holder: Kopin/Boeing
  conditions: GaAs/CIS thin film 4 terminal; 4 cm² total area; uncertainty ±1.3%; measured by NREL
  status: confirmed
  source: nlr-data-table
  note: NLR record 00067
- date: '1989-12-01'
  value: 25.957
  series: single-junction-gaas-single-crystal
  holder: NREL
  conditions: GaAs/GaInP heterojunction; 0.17 cm²; measured by NREL
  status: confirmed
  source: nlr-data-table
  note: NLR record 00068
- date: '1990-02-01'
  value: 23.331
  series: crystalline-si-cells-single-crystal-concentrator
  holder: UNSW
  conditions: PERL, crystalline; 4.03 cm² aperture area; measured by Sandia
  status: confirmed
  source: nlr-data-table
  note: NLR record 00069
- date: '1990-03-01'
  value: 25.351
  series: single-junction-gaas-single-crystal
  holder: Kopin
  conditions: GaAs (crystalline) AlGaAs window; 3.91 cm² total area; uncertainty ±0.8%; measured by NREL
  status: confirmed
  source: nlr-data-table
  note: NLR record 00070
- date: '1990-04-01'
  value: 23.533
  series: single-junction-gaas-thin-film-crystal
  holder: Kopin
  conditions: GaAs (thin film), 5-µm CLEFT; 4 cm² aperture area; uncertainty ±0.7%; measured by NREL
  status: confirmed
  source: nlr-data-table
  note: NLR record 00071
- date: '1990-04-01'
  value: 22.1
  series: single-junction-gaas-single-crystal
  holder: Spire
  conditions: InP, (crystalline), epitaxial; 4.02 cm² total area; uncertainty ±0.7%; measured by NREL
  status: confirmed
  source: nlr-data-table
  note: NLR record 00072
- date: '1990-05-01'
  value: 21.816
  series: crystalline-si-cells-single-crystal-non-concentrator
  holder: Stanford
  conditions: point contact; 37.5 cm² designated illumination area; measured by Sandia
  status: confirmed
  source: nlr-data-table
  note: NLR record 00073
- date: '1990-08-01'
  value: 31.7
  series: iii-v-multijunction-cells-concentrator
  holder: NREL
  conditions: GaInP/GaInAs, monolithic, 3-terminal; 0.063 cm² designated illumination area; 50 suns; uncertainty
    ±1.6%; measured by NREL
  status: confirmed
  source: nlr-data-table
  note: NLR record 00074
- date: '1990-08-01'
  value: 31.7
  series: iii-v-multijunction-cells-concentrator
  holder: NREL
  conditions: InP/GaInAs monolithic 3 terminal; 0.063 cm² designated illumination area; 50 suns; uncertainty
    ±1.6%; measured by NREL
  status: confirmed
  source: nlr-data-table
  note: NLR record 00075
- date: '1990-09-01'
  value: 21.7
  series: crystalline-si-cells-single-crystal-concentrator
  holder: UNSW
  conditions: Laser grooved; 20 cm² designated illumination area; 11 suns; uncertainty ±70%; measured
    by Sandia
  status: confirmed
  source: nlr-data-table
  note: NLR record 00076
- date: '1990-09-01'
  value: 25.048
  series: crystalline-si-cells-single-crystal-concentrator
  holder: UNSW
  conditions: PERL prism cover; 1.56 cm² designated illumination area; 21 suns; measured by Sandia
  status: confirmed
  source: nlr-data-table
  note: NLR record 00077
- date: '1990-10-01'
  value: 30.2
  series: iii-v-multijunction-cells-concentrator
  holder: NREL
  conditions: GaAs/GaInAsP, stacked, 4-terminal; 0.053 cm² designated illumination area; 40 suns; uncertainty
    ±1.5%; measured by NREL
  status: confirmed
  source: nlr-data-table
  note: NLR record 00078
- date: '1991-02-01'
  value: 6.4
  series: emerging-pv-dye-sensitized-cells
  holder: EPFL
  conditions: Nanocrystalline dye; 0.53 cm²; measured by NREL
  status: confirmed
  source: nlr-data-table
  note: NLR record 00079
- date: '1991-02-01'
  value: 27.775
  series: single-junction-gaas-concentrator
  holder: NREL
  conditions: GaInAsP ENTECH cover; 0.075 cm² designated illumination area; 171 suns; uncertainty ±1.4%;
    measured by NREL
  status: confirmed
  source: nlr-data-table
  note: NLR record 00080
- date: '1991-02-01'
  value: 24.543
  series: single-junction-gaas-concentrator
  holder: NREL
  conditions: InP ENTECH cover; 0.075 cm² designated illumination area; 99 suns; uncertainty ±1.2%; measured
    by NREL
  status: confirmed
  source: nlr-data-table
  note: NLR record 00081
- date: '1991-02-01'
  value: 21.21
  series: single-junction-gaas-concentrator
  holder: NREL
  conditions: InP grown on GaAs substrate; ENTECH cover; 0.075 cm² aperture area; 88 suns; uncertainty
    ±1.1%; measured by NREL
  status: confirmed
  source: nlr-data-table
  note: NLR record 00082
- date: '1991-03-01'
  value: 12.954
  series: thin-film-technologies-cdte
  holder: Photon Energy
  conditions: Glass/SnO2/CdS/CdTe/ZnTe/Ni; 0.3 cm²; measured by NREL
  status: confirmed
  source: nlr-data-table
  note: NLR record 00083
- date: '1991-05-01'
  value: 28.014
  series: single-junction-gaas-concentrator
  holder: Spire
  conditions: 0.126 cm² designated illumination area; 255 suns; measured by Sandia
  status: confirmed
  source: nlr-data-table
  note: NLR record 00084
- date: '1991-05-01'
  value: 21.6195
  series: single-junction-gaas-concentrator
  holder: Spire
  conditions: GaAs (Si substrate); 0.126 cm² designated illumination area; 237 suns; measured by Sandia
  status: confirmed
  source: nlr-data-table
  note: NLR record 00085
- date: '1991-05-24'
  value: 13.668
  series: thin-film-technologies-cdte
  holder: Univ. South Florida
  conditions: Glass/SnO2/CdS/CdTe/C/Ag; 1.197 cm²; measured by NREL
  status: confirmed
  source: nlr-data-table
  note: NLR record 00086
- date: '1991-08-01'
  value: 13.15
  series: thin-film-technologies-cigs
  holder: Boeing
  conditions: 0.979 cm²; measured by NREL
  status: confirmed
  source: nlr-data-table
  note: NLR record 00087
- date: '1991-11-19'
  value: 14.892
  series: thin-film-technologies-cdte
  holder: Univ. South Florida
  conditions: MgF2/SnO2/CdS/CdTe/C/Ag; 1.08 cm²; measured by NREL
  status: confirmed
  source: nlr-data-table
  note: NLR record 00088
- date: '1992-01-01'
  value: 17.877
  series: crystalline-si-cells-multicrystalline
  holder: Georgia Tech
  conditions: 1 cm² aperture area; measured by NREL
  status: confirmed
  source: nlr-data-table
  note: NLR record 00090
- date: '1992-01-01'
  value: 10.05
  series: thin-film-technologies-amorphous-si-h-stabilized
  holder: United Solar
  conditions: a-Si:H/a-Si:H/a-SiGe (stabilized); 0.26 cm²
  status: confirmed
  source: nlr-data-table
  note: NLR record 00091
- date: '1992-04-01'
  value: 12.7
  series: thin-film-technologies-amorphous-si-h-stabilized
  holder: Sanyo
  conditions: 1 cm² designated illumination area; uncertainty ±0.4%; measured by JQA
  status: confirmed
  source: nlr-data-table
  note: NLR record 00092
- date: '1992-06-01'
  value: 16.014
  series: thin-film-technologies-cdte
  holder: Univ. South Florida
  conditions: MgF2/7059 glass/SnO2/CdS/CdTe/C/Ag; 1.047 cm²; measured by NREL
  status: confirmed
  source: nlr-data-table
  note: NLR record 00093
- date: '1992-06-01'
  value: 16.116
  series: thin-film-technologies-cdte
  holder: South Florida
  conditions: CdTe CSVT thin film; 1.05 cm² aperture area; measured by NREL
  status: confirmed
  source: nlr-data-table
  note: NLR record 00094
- date: '1992-07-01'
  value: 13.837
  series: thin-film-technologies-cigs
  holder: Boeing
  conditions: CIGS thin film, ZnO/CdS/Cu(In,Ga)Se2; 0.9895 cm² aperture area; measured by NREL
  status: confirmed
  source: nlr-data-table
  note: NLR record 00095
- date: '1992-11-01'
  value: 16.564
  series: crystalline-si-cells-multicrystalline
  holder: DASA
  conditions: Bayer wafer; 98 cm² total area; measured by F-ISE
  status: confirmed
  source: nlr-data-table
  note: NLR record 00097
- date: '1993-02-01'
  value: 25.957
  series: crystalline-si-cells-single-crystal-concentrator
  holder: SunPower
  conditions: Rear contact; 1.21 cm² designated illumination area; 74 suns; measured by Sandia
  status: confirmed
  source: nlr-data-table
  note: NLR record 00100
- date: '1993-02-01'
  value: 11.1
  series: thin-film-technologies-amorphous-si-h-stabilized
  holder: United Solar
  conditions: a-Si:H/a-Si:H/a-SiGe (stabilized); 0.26 cm²
  status: confirmed
  source: nlr-data-table
  note: NLR record 00101
- date: '1993-03-01'
  value: 17.372
  series: crystalline-si-cells-multicrystalline
  holder: Sharp
  conditions: mech. Textured; 100 cm² total area; uncertainty ±0.3%; measured by JQA
  status: confirmed
  source: nlr-data-table
  note: NLR record 00102
- date: '1993-03-01'
  value: 14.342
  series: crystalline-si-cells-thin-film-crystal
  holder: Mitsubishi
  conditions: 60 µm on SiO2; 100 cm² total area; measured by JQA
  status: confirmed
  source: nlr-data-table
  note: NLR record 00103
- date: '1993-04-01'
  value: 21.816
  series: crystalline-si-cells-single-crystal-non-concentrator
  holder: UNSW
  conditions: PERL; 45.7 cm² aperture area; measured by Sandia
  status: confirmed
  source: nlr-data-table
  note: NLR record 00104
- date: '1993-06-01'
  value: 29.5
  series: iii-v-multijunction-cells-two-junction-non-concentrator
  holder: NREL
  conditions: GaInP/GaAs, monolithic; 0.25 cm² total area; measured by NREL
  status: confirmed
  source: nlr-data-table
  note: NLR record 00105
- date: '1993-06-01'
  value: 14.039
  series: thin-film-technologies-cigs
  holder: NREL
  conditions: on glass; 6.636 cm² total area; measured by NREL
  status: confirmed
  source: nlr-data-table
  note: NLR record 00106
- date: '1993-07-01'
  value: 29.7
  series: iii-v-multijunction-cells-concentrator
  holder: NREL
  conditions: GaInP/GaAs, monolithic, 2-terminal; 0.103 cm² designated illumination area; 350 suns; measured
    by Sandia
  status: confirmed
  source: nlr-data-table
  note: NLR record 00107
- date: '1993-07-01'
  value: 14.1
  series: thin-film-technologies-cigs
  holder: EuroCIS
  conditions: ZnO/(Cd,Zn)S/Cu(In,Ga)Se2/Mo; 1.003 cm²; measured by NREL
  status: confirmed
  source: nlr-data-table
  note: NLR record 00108
- date: '1993-08-01'
  value: 14.9
  series: thin-film-technologies-cigs
  holder: EuroCIS
  conditions: EuroCIS CIGS/Glass; 0.502 cm²; measured by NREL
  status: confirmed
  source: nlr-data-table
  note: NLR record 00109
- date: '1993-09-01'
  value: 15.0
  series: thin-film-technologies-cigs
  holder: NREL
  conditions: MgF2/ZnO/CdS/Cu(In,Ga)Se2; 0.422 cm²; measured by NREL
  status: confirmed
  source: nlr-data-table
  note: NLR record 00110
- date: '1993-10-01'
  value: 15.9
  series: thin-film-technologies-cigs
  holder: NREL
  conditions: MgF2/ZnO/CdS/Cu(In,Ga)Se2; 0.437 cm²; measured by NREL
  status: confirmed
  source: nlr-data-table
  note: NLR record 00111
- date: '1994-01-01'
  value: 16.4
  series: thin-film-technologies-cigs
  holder: NREL
  conditions: MgF2/ZnO/CdS/Cu(In,Ga)Se2; 0.418 cm²; measured by NREL
  status: confirmed
  source: nlr-data-table
  note: NLR record 00112
- date: '1994-03-01'
  value: 23.735
  series: crystalline-si-cells-single-crystal-non-concentrator
  holder: UNSW
  conditions: PERL; 4 cm² aperture area; measured by Sandia
  status: confirmed
  source: nlr-data-table
  note: NLR record 00113
- date: '1994-03-01'
  value: 17.978
  series: crystalline-si-cells-multicrystalline
  holder: Georgia Tech
  conditions: 1 cm² aperture area; measured by Sandia
  status: confirmed
  source: nlr-data-table
  note: NLR record 00114
- date: '1994-03-01'
  value: 30.2
  series: iii-v-multijunction-cells-concentrator
  holder: NREL
  conditions: GaInP/GaAs; 0.103 cm² designated illumination area; 180 suns; measured by Sandia
  status: confirmed
  source: nlr-data-table
  note: NLR record 00115
- date: '1994-03-01'
  value: 11.3
  series: thin-film-technologies-amorphous-si-h-stabilized
  holder: United Solar
  conditions: a-Si:H/a-Si:H/a-SiGe (stabilized); 0.26 cm²
  status: confirmed
  source: nlr-data-table
  note: NLR record 00116
- date: '1994-04-01'
  value: 17.473
  series: crystalline-si-cells-thin-film-crystal
  holder: Max Planck Institute, Stuttgart
  conditions: 48-µm epi/thick substrate; 4 cm² aperture area; measured by FhG-ISE
  status: confirmed
  source: nlr-data-table
  note: NLR record 00118
- date: '1994-04-01'
  value: 17.271
  series: thin-film-technologies-cigs
  holder: NREL
  conditions: on glass; 0.413 cm² total area; measured by NREL
  status: confirmed
  source: nlr-data-table
  note: NLR record 00119
- date: '1994-09-01'
  value: 24.24
  series: crystalline-si-cells-single-crystal-non-concentrator
  holder: UNSW
  conditions: PERL; 4 cm² aperture area; measured by Sandia
  status: confirmed
  source: nlr-data-table
  note: NLR record 00120
- date: '1994-09-01'
  value: 17.17
  series: crystalline-si-cells-thin-film-crystal
  holder: ANU
  conditions: 20-µm thick; 4.02 cm² aperture area; measured by Sandia
  status: confirmed
  source: nlr-data-table
  note: NLR record 00121
- date: '1994-10-01'
  value: 17.1
  series: thin-film-technologies-cigs
  holder: NREL
  conditions: CIGS/Glass; 0.413 cm²
  status: confirmed
  source: nlr-data-table
  note: NLR record 00122
- date: '1994-11-01'
  value: 16.564
  series: thin-film-technologies-cigs
  holder: NREL
  conditions: on glass; 1.025 cm² total area; uncertainty ±0.5%; measured by NREL
  status: confirmed
  source: nlr-data-table
  note: NLR record 00123
- date: '1994-12-01'
  value: 7.5
  series: emerging-pv-dye-sensitized-cells
  holder: EPFL
  conditions: photoelectrochemical nanocrystalline dye; 0.53 cm² total area; measured by FhG-ISE
  status: confirmed
  source: nlr-data-table
  note: NLR record 00124
- date: '1995-02-01'
  value: 8.6
  series: emerging-pv-dye-sensitized-cells
  holder: EPFL
  conditions: photoelectrochemical nanocrystalline dye; 0.53 cm² total area; measured by NREL
  status: confirmed
  source: nlr-data-table
  note: NLR record 00126
- date: '1995-02-01'
  value: 11.5
  series: thin-film-technologies-amorphous-si-h-stabilized
  holder: United Solar
  conditions: a-Si:H/a-Si:H/a-SiGe (stabilized); 0.26 cm²
  status: confirmed
  source: nlr-data-table
  note: NLR record 00127
- date: '1995-04-01'
  value: 17.6
  series: thin-film-technologies-cigs
  holder: NREL
  conditions: CIGS/Glass; 0.433 cm²
  status: confirmed
  source: nlr-data-table
  note: NLR record 00128
- date: '1995-05-01'
  value: 17.776
  series: crystalline-si-cells-thin-film-crystal
  holder: UNSW
  conditions: CVD/CZ substrate; 4 cm² aperture area; measured by Sandia
  status: confirmed
  source: nlr-data-table
  note: NLR record 00129
- date: '1995-05-01'
  value: 18.281
  series: crystalline-si-cells-thin-film-crystal
  holder: ANU
  conditions: LPE/FZ substrate (48 µm); 4.04 cm² aperture area; measured by Sandia
  status: confirmed
  source: nlr-data-table
  note: NLR record 00130
- date: '1995-08-01'
  value: 21.715
  series: crystalline-si-cells-thin-film-crystal
  holder: UNSW
  conditions: 47-µm thick; 4.044 cm² aperture area; uncertainty ±0.5%; measured by Sandia
  status: confirmed
  source: nlr-data-table
  note: NLR record 00131
- date: '1995-10-01'
  value: 27.068
  series: crystalline-si-cells-single-crystal-concentrator
  holder: SunPower
  conditions: back-contact; 1.6 cm² aperture area; 96 suns; measured by FhG-ISE
  status: confirmed
  source: nlr-data-table
  note: NLR record 00132
- date: '1995-11-01'
  value: 18.4
  series: single-junction-gaas-single-crystal
  holder: RTI
  conditions: GaAs (Ge substrate) multicrystalline; 4.011 cm² total area; uncertainty ±0.5%; measured
    by NREL
  status: confirmed
  source: nlr-data-table
  note: NLR record 00133
- date: '1995-12-01'
  value: 23.432
  series: crystalline-si-cells-single-crystal-non-concentrator
  holder: UNSW
  conditions: PERL; 22.13 cm² designated illumination area; measured by Sandia
  status: confirmed
  source: nlr-data-table
  note: NLR record 00134
- date: '1995-12-01'
  value: 18.786
  series: crystalline-si-cells-multicrystalline
  holder: Georgia Tech
  conditions: Heat exchanger method; 1 cm² aperture area; uncertainty ±0.6%; measured by NREL
  status: confirmed
  source: nlr-data-table
  note: NLR record 00135
- date: '1996-03-01'
  value: 17.7
  series: thin-film-technologies-cigs
  holder: NREL
  conditions: MgF2/ZnO/CdS/Cu(In,Ga)Se2 ;  ASTM E 892-87 spectrum; 0.41 cm²
  status: confirmed
  source: nlr-data-table
  note: NLR record 00136
- date: '1996-03-01'
  value: 17.877
  series: thin-film-technologies-cigs
  holder: NREL
  conditions: on glass; 0.413 cm² total area; uncertainty ±0.5%; measured by NREL
  status: confirmed
  source: nlr-data-table
  note: NLR record 00137
- date: '1996-04-01'
  value: 30.3
  series: iii-v-multijunction-cells-two-junction-non-concentrator
  holder: Japan Energy
  conditions: GaInP/GaAs, monolithic; 4 cm² total area; measured by JQA
  status: confirmed
  source: nlr-data-table
  note: NLR record 00138
- date: '1996-05-01'
  value: 23.634
  series: crystalline-si-cells-single-crystal-non-concentrator
  holder: UNSW
  conditions: PERL; 22.1 cm² designated illumination area; measured by Sandia
  status: confirmed
  source: nlr-data-table
  note: NLR record 00139
- date: '1996-08-01'
  value: 23.9
  series: crystalline-si-cells-single-crystal-non-concentrator
  holder: UNSW
  conditions: PERL; 22.1 cm² designated illumination area; uncertainty ±0.5%; measured by Sandia
  status: confirmed
  source: nlr-data-table
  note: NLR record 00140
- date: '1996-09-01'
  value: 12.04
  series: thin-film-technologies-amorphous-si-h-stabilized
  holder: United Solar
  conditions: a-Si:H/a-Si:H/a-SiGe (stabilized); 0.26 cm²
  status: confirmed
  source: nlr-data-table
  note: NLR record 00141
- date: '1996-10-01'
  value: 21.917
  series: crystalline-si-cells-single-crystal-non-concentrator
  holder: Fraunhofer ISE
  conditions: Cz substrate; 4 cm² aperture area; measured by FhG-ISE
  status: confirmed
  source: nlr-data-table
  note: NLR record 00144
- date: '1996-12-01'
  value: 22.22
  series: crystalline-si-cells-single-crystal-non-concentrator
  holder: Fraunhofer ISE
  conditions: Cz substrate; 4 cm² designated illumination area; uncertainty ±0.4%; measured by FhG-ISE
  status: confirmed
  source: nlr-data-table
  note: NLR record 00145
- date: '1996-12-01'
  value: 11.1
  series: emerging-pv-dye-sensitized-cells
  holder: EPFL
  conditions: photoelectrochemical nanocrystalline dye; 0.25 cm² aperture area; uncertainty ±0.5%; measured
    by FhG-ISE
  status: confirmed
  source: nlr-data-table
  note: NLR record 00146
- date: '1997-01-01'
  value: 6.6
  series: emerging-pv-dye-sensitized-cells
  holder: INAP
  conditions: Nanocrystalline dye; 1.6 cm² aperture area; uncertainty ±0.3%; measured by FhG-ISE
  status: confirmed
  source: nlr-data-table
  note: NLR record 00148
- date: '1997-02-01'
  value: 9.494
  series: crystalline-si-cells-thin-film-crystal
  holder: Kaneka
  conditions: 3.5 µm on glass; 1 cm² aperture area; uncertainty ±0.2%; measured by JQA
  status: confirmed
  source: nlr-data-table
  note: NLR record 00149
- date: '1997-02-01'
  value: 16.16
  series: crystalline-si-cells-thin-film-crystal
  holder: Mitsubishi
  conditions: 77-µm thick; 95.8 cm² aperture area; uncertainty ±0.2%; measured by JQA
  status: confirmed
  source: nlr-data-table
  note: NLR record 00150
- date: '1997-03-01'
  value: 17.574
  series: crystalline-si-cells-multicrystalline
  holder: Fraunhofer ISE
  conditions: Eurosolare wafer; 21.2 cm² total area; uncertainty ±0.4%; measured by FhG-ISE
  status: confirmed
  source: nlr-data-table
  note: NLR record 00151
- date: '1997-03-01'
  value: 16.766
  series: crystalline-si-cells-thin-film-crystal
  holder: AstroPower
  conditions: Si supported film; 0.98 cm² aperture area; uncertainty ±0.5%; measured by NREL
  status: confirmed
